Repository: twinspec/twinspec-lakehouse

# TwinSpec Lakehouse

TwinSpec is a small, local-first data lakehouse for building a GIWAXS-focused digital twin.

This repository stores:

- **Literature data** (papers, GIWAXS/XRD figures, digitized CSVs)
- **Computed data** (geometry for films, RDKit descriptors, etc.)
- **Curated tables** (materials, experiments, computed structures, descriptors)
- **ML-ready features** (for synthetic data and model training)
- **Utility scripts** (digitization helpers, path audits, Unity metadata export)

The lakehouse is designed to be simple enough for a laptop workflow and easy to mirror to cloud object storage later.

---

## Directory structure

```text
twinspec-lakehouse/
  raw/
    computed/
      geometry_xyz/        # XYZ, PDB, CIF-derived geometries for films/slabs
      rdkit_descriptors/   # Optional raw RDKit/other descriptor dumps
    literature/
      giwaxs_1d/           # Standardized 1D linecut CSVs (q vs intensity)
      giwaxs_2d/           # Standardized 2D GIWAXS/XRD maps (qz, qxy, intensity)
      papers/              # Source PDFs from literature
      method_json/         # Per-paper experimental metadata JSON (optional)
      fig_crops/           # (Optional) Cropped figure images used for digitization

  curated/
    materials/
      materials.csv        # One row per material (polymer, oxide, MOF, biomaterial, etc.)
      materials_example_use
    experiments/
      experiments.csv      # One row per film/experiment; links to digitized GIWAXS paths
      experiments_example_use
    computed_structures/
      computed_structures.csv      # One row per geometry asset (film/slab/segment)
      computed_structures_example_use
    descriptors/
      descriptors.csv              # Per-material descriptors (e.g. RDKit) in JSON
      descriptors_example_use

  feature_store/
    ml_ready/
      features_unified.csv         # Joined, ML-ready feature rows (material + experiment + structure)
      features_unified_example_use

  scripts/
    digitize_giwaxs.py             # Standardize raw digitized CSVs into TwinSpec 1D/2D formats
    audit_paths.py                 # Check that paths in curated CSVs actually exist
    generate_unity_metadata.py     # Export Unity metadata JSON for flagged experiments

  unity_metadata/                  # Auto-generated metadata JSON files for Unity (output of generate_unity_metadata.py)

  docs/
    lakehouse_overview.md
    paper_extraction_checklist.txt

  README.md
  .gitignore
```

## Core CSV tables

`
curated/materials/materials.csv
`


One row per material.
        
```csv
| material_id | class | name | subclass | chemical_formula | repeat_unit_smiles | notes |
|-------------|-------|------|----------|------------------|--------------------|-------|
```

Example:
    
```csv
| material_id   |  class  |      name      |      subclass      | chemical_formula | repeat_unit_smiles |            notes                  |
|---------------|---------|----------------|--------------------|------------------|--------------------|-----------------------------------|
| PNDI2ODT2     | polymer | P(NDI2OD-T2)   | conjugated_polymer |                  |     SMILES_HERE    | DA polymer for GIWAXS demo        |
| PE            | polymer | Polyethylene   | commodity_polymer  |      (CH2)n      |         CC         | Reference semicrystalline polymer |
| TiO2_anatase  |  oxide  | TiO2 (anatase) | metal_oxide        |                  |                    | Anatase phase for slab film       |
```

`
curated/experiments/experiments.csv
`

One row per film / experiment extracted from literature or generated in-house.
    
```csv
|    experiment_id    | material_id | reference_type |  reference_doi    |    solvent    | concentration_mg_ml | casting_method | substrate | anneal_temp_C | anneal_time_min | film_thickness_nm | characterization_type | characterization_metadata_json | peaks_json | orientation_label | giwaxs_1d_path | giwaxs_2d_path | include_in_unity | notes |
|---------------------|-------------|----------------|-------------------|---------------|---------------------|----------------|-----------|---------------|-----------------|-------------------|-----------------------|--------------------------------|------------|-------------------|----------------|----------------|------------------|-------|
```

- `characterization_type` : GIWAXS, XRD, SAXS, etc
- `characterization_metadata_json` : JSON string for beam energy, incident angle, detector, etc.
- `peaks_json` : JSON string for q-peaks, d-spacings, etc.
- `orientation_label` : e.g. `edge-on`, `face-on`, `mixed`, `textured`, `isotropic`, `unknown`
- `giwaxs_1d_path` : repo-relative path to standardized 1D CSV in `raw/literature/giwaxs_1d/`
- `giwaxs_2d_path` : repo-relative path to standardized 2D CSV in `raw/literature/giwaxs_2d/`
- `include_in_unity` : 1/true to export Unity metadata for this experiment

Example:
    
```csv

File: raw/literature/characterization_json/conjugated_polymers/PNDI2ODT2_Tang2022_CB_35C_65nm_spincoat_GIWAXS_2d_map.json
{
  "characterization_id": "PNDI2ODT2_Tang2022_CB_35C_65nm_spincoat_GIWAXS_2d_map",
  "experiment_id": "PNDI2ODT2_Tang2022_CB_35C_65nm_spincoat",
  "char_type": "GIWAXS",
  "role": "2d_map",
  "primary_for_experiment": false,
  "provenance": {
    "paper_id": "PNDI2ODT2_Tang2022_macromolecules",
    "reference_doi": "10.1021/acs.macromol.2c01025",
    "figure_id": "PNDI2ODT2_CB_35C_full_PNDI2ODT2_2022_ljtang",
    "figure_panel": "",
    "caption_notes": ""
  },
  "raw_inputs": {
    "source_pdf_path": "raw/literature/papers/PNDI2ODT2_Tang2022_macromolecules.pdf",
    "source_figure_crop_path": "raw/literature/giwaxs_2d_unedited/PNDI2ODT2_CB_35C_full_PNDI2ODT2_2022_ljtang.png",
    "notes": ""
  },
  "instrument": {
    "beamline": "",
    "facility": "Australian Synchrotron",
    "detector_type": "2d",
    "detector_distance_mm": 747,
    "beam_energy_keV": 15,
    "wavelength_A": 0.827,
    "incident_angle_deg": 0.095,
    "exposure_time_s": 1,
    "pixel_size_mm": {
      "x": 0.175,
      "y": 0.175
    },
    "beam_center_px": {
      "x": null,
      "y": null
    },
    "notes": "Incident angle reported as a range (0.07\u20130.12 deg); nominal stored in incident_angle_deg. Put range in provenance/caption notes or notes_freeform if needed."
  },
  "q_mapping": {
    "geometry": "qz_qxy",
    "qz_min": 0,
    "qz_max": 2,
    "qxy_min": 0,
    "qxy_max": 2,
    "units": "1/nm",
    "notes": ""
  },
  "masks_and_artifacts": {
    "missing_wedge_present": true,
    "beamstop_present": null,
    "colorbar_present_in_crop": false,
    "axis_labels_present_in_crop": false,
    "panel_labels_present_in_crop": false,
    "mask_strategy": "none",
    "custom_mask_path": "",
    "notes": ""
  },
  "image_processing": {
    "pre_crop_path": "raw/literature/giwaxs_2d_unedited/PNDI2ODT2_CB_35C_full_PNDI2ODT2_2022_ljtang.png",
    "post_crop_path": "raw/literature/giwaxs_2d_images/no_axes/PNDI2ODT2_CB_35C_full_PNDI2ODT2_2022_ljtang.png",
    "background_subtracted": false,
    "normalization_method": "",
    "downsample_factor": 2,
    "notes": ""
  },
  "digitization": {
    "digitizer": "TwinSpec_Auto",
    "digitizer_version": "0.1",
    "parameters": {
      "assume_linear_colormap": true,
      "colormap_name_if_known": "",
      "use_colorbar_if_present": false,
      "missing_wedge_fill_strategy": "nan",
      "ignore_border_px": 0
    },
    "outputs": {
      "digitized_2d_csv_path": "raw/literature/giwaxs_2d_csv/PNDI2ODT2_Tang2022_CB_35C_65nm_spincoat_2d_map.csv",
      "digitized_1d_csv_paths": []
    }
  },
  "derived_summary": {
    "orientation_label": "face-on",
    "peaks_json": {
      "q100": 0.255,
      "q010": 1.604,
      "q001": 0.4601,
      "q002": 0.8955,
      "q004": 1.7728
    },
    "notes": "If storing d-spacings, either compute them from q consistently or add a separate derived_summary field for d-spacings (not part of the template)."
  },
  "notes_freeform": "Incident angle range was 0.07\u20130.12 deg (nominal 0.095 deg)."
}

File: raw/literature/characterization_json/conjugated_polymers/PNDI2ODT2_Tang2022_CB_65nm_spincoat_GIWAXS_1d_linecut_inplane.json
{
  "characterization_id": "PNDI2ODT2_Tang2022_CB_65nm_spincoat_GIWAXS_1d_linecut_inplane",
  "experiment_id": "PNDI2ODT2_Tang2022_CB_65nm",
  "char_type": "GIWAXS",
  "role": "1d_linecut",
  "primary_for_experiment": false,
  "provenance": {
    "paper_id": "PNDI2ODT2_Tang2022_macromolecules",
    "reference_doi": "10.1021/acs.macromol.2c01025",
    "figure_id": "PNDI2ODT2_CB_ip_PNDI2ODT2_2022_ljtang",
    "figure_panel": "(a)",
    "caption_notes": "In-plane (qxy) linecuts for multiple annealing temperatures. Curves appear vertically offset and intensity axis is log-scaled."
  },
  "raw_inputs": {
    "source_pdf_path": "raw/literature/papers/PNDI2ODT2_Tang2022_macromolecules.pdf",
    "source_figure_crop_path": "raw/literature/giwaxs_1d_images/no_axes/PNDI2ODT2_CB_ip_PNDI2ODT2_2022_ljtang.png",
    "notes": "source_figure_crop_path points to the specific 1D linecut plot crop used for digitization (not the 2D GIWAXS map)."
  },
  "instrument": {
    "beamline": "",
    "facility": "Australian Synchrotron",
    "detector_type": "2d",
    "detector_distance_mm": 747,
    "beam_energy_keV": 15,
    "wavelength_A": 0.827,
    "incident_angle_deg": 0.095,
    "exposure_time_s": 1,
    "pixel_size_mm": {
      "x": 0.175,
      "y": 0.175
    },
    "beam_center_px": {
      "x": null,
      "y": null
    },
    "notes": "Incident angle reported as a range (0.07\u20130.12 deg); nominal stored in incident_angle_deg. Put full range in notes_freeform if needed."
  },
  "q_mapping": {
    "axis": "qxy",
    "q_min": 0.0,
    "q_max": 2.0,
    "units": "1/A",
    "notes": "Set q_min/q_max to match the x-axis endpoints on the 1D linecut figure. Units should match the plotted axis (qxy in A^-1 in the figure)."
  },
  "intensity_axis": {
    "scale": "log10",
    "I_min": 10000000.0,
    "I_max": 10000000000000.0,
    "units": "a.u.",
    "notes": "Axis tick labels in the figure span ~1e7 to ~1e13. Curves are stacked/offset; absolute intensity may not be fully recoverable."
  },
  "masks_and_artifacts": {
    "colorbar_present_in_crop": false,
    "axis_labels_present_in_crop": false,
    "panel_labels_present_in_crop": true,
    "legend_present_in_crop": true,
    "curve_overlap_present": true,
    "mask_strategy": "none",
    "custom_mask_path": "",
    "notes": "This is a stacked multi-curve plot with legend. Digitizer should target each curve and ignore legend/annotations."
  },
  "image_processing": {
    "pre_crop_path": "raw/literature/giwaxs_1d_unedited/PNDI2ODT2_CB_ip_PNDI2ODT2_2022_ljtang.png",
    "post_crop_path": "raw/literature/giwaxs_1d_images/no_axes/PNDI2ODT2_CB_ip_PNDI2ODT2_2022_ljtang.png",
    "background_subtracted": false,
    "normalization_method": "",
    "downsample_factor": 2,
    "notes": ""
  },
  "digitization": {
    "digitizer": "TwinSpec_Auto",
    "digitizer_version": "0.1",
    "parameters": {
      "num_curves": 8,
      "curve_labels": [
        "30C",
        "100C",
        "150C",
        "200C",
        "250C",
        "275C",
        "300C",
        "320C"
      ],
      "ignore_border_px": 5,
      "max_jump_px": 14,
      "y_axis_scale": "log10",
      "curve_extraction_strategy": "track_rgb_lines",
      "assume_linear_colormap": true,
      "colormap_name_if_known": "",
      "use_colorbar_if_present": false,
      "legend_masking": true,
      "annotation_masking": true
    },
    "outputs": {
      "digitized_1d_csv_paths": [
        "raw/literature/giwaxs_1d_csv/PNDI2ODT2_Tang2022_CB_65nm_spincoat_GIWAXS_1d_linecut_inplane__30C.csv",
        "raw/literature/giwaxs_1d_csv/PNDI2ODT2_Tang2022_CB_65nm_spincoat_GIWAXS_1d_linecut_inplane__100C.csv",
        "raw/literature/giwaxs_1d_csv/PNDI2ODT2_Tang2022_CB_65nm_spincoat_GIWAXS_1d_linecut_inplane__150C.csv",
        "raw/literature/giwaxs_1d_csv/PNDI2ODT2_Tang2022_CB_65nm_spincoat_GIWAXS_1d_linecut_inplane__200C.csv",
        "raw/literature/giwaxs_1d_csv/PNDI2ODT2_Tang2022_CB_65nm_spincoat_GIWAXS_1d_linecut_inplane__250C.csv",
        "raw/literature/giwaxs_1d_csv/PNDI2ODT2_Tang2022_CB_65nm_spincoat_GIWAXS_1d_linecut_inplane__275C.csv",
        "raw/literature/giwaxs_1d_csv/PNDI2ODT2_Tang2022_CB_65nm_spincoat_GIWAXS_1d_linecut_inplane__300C.csv",
        "raw/literature/giwaxs_1d_csv/PNDI2ODT2_Tang2022_CB_65nm_spincoat_GIWAXS_1d_linecut_inplane__320C.csv"
      ]
    }
  },
  "derived_summary": {
    "orientation_label": "face-on",
    "peaks_json": {
      "q100": 0.255,
      "q010": 1.604,
      "q001": 0.4601,
      "q002": 0.8955,
      "q004": 1.7728
    },
    "notes": "Peaks listed here are paper-reported/derived summary values; 1D digitization outputs should be stored as separate per-curve CSVs."
  },
  "notes_freeform": "Incident angle range was 0.07\u20130.12 deg (nominal 0.095 deg). This characterization groups multiple annealing temperatures into one experiment_id for convenience; per-curve CSVs should include curve_label in filename."
}
